Repository: lilinaianping/Synthesis-of-barbituric-acid-doped-carbon-nitride-for-efficient-solar-driven-photocatalytic-degradat

File: Synthesis of barbituric acid doped carbon nitride for efficient solar-driven photocatalytic degradation of aniline/data/CN-BET/1/TXT/1 (Area-Volume Summary).txt
                      Quantachrome QuadraWin - Data Acquisition and Reduction
                                         for QuadraSorb SI
                      ?2000-12, Quantachrome Instruments. All rights reserved.
                                            version 5.11

Analysis                                          Report
Operator:      operator       Date:11/5/2016      Operator: operator            Date:2016/11/06
Sample ID:     3                   Filename:      6.QPS
Sample Desc:                       Comment:        
Sample weight: 0.0935 g
Analysis Time: 278.3 min           End of run:    11/5/2016 0:59:18   Instrument:    QuadraSorb Station 4
Void Vol.:     He Mode.Cell: 9mm large bulbRun modeStandard           Instrument version:6.00
Thermal delay: 180 sec             He evac time:  1 min
Outgas Time:   3.0 hrs             OutgasTemp:    300.0 C
Analysis gas:  Nitrogen            Bath Temp:     77.3 K
Press. Tolerance:0.050/0.050 (ads/des)Equil time: 30/30 sec (ads/des) Equil timeout: 300/300 sec (ads/des)
                                     Data Reduction Parameters
               Thermal Transpiration: onEff. mol. diameter (D): 3.54 ÅEff. cell stem diam. (d): 4.0000 mm
 
t-Method       Calc. method: de Boer
BJH/DH method  Moving pt. avg.: off
HK method      Tabulated data interval: 1
SF method      Tabulated data interval: 1
DFT method     Calc. Model: N2 at 77 K on carbon (slit pore, NLDFT equilibrium model)
               Rel. press. range: 0.0000 - 1.0000                     Moving pt. avg: off
Adsorbate      Nitrogen                 Temperature    77.350K
               Molec. Wt.: 28.013       Cross Section: 16.200  Å~2    Liquid Density: 0.808  g/cc
Adsorbent      Carbon


                                         Surface Area Data
 
MultiPoint BET                                                            1.625e+01 m²/g
BJH method cumulative adsorption surface area                             1.959e+01 m²/g
BJH method cumulative desorption surface area                             2.497e+01 m²/g
DH method cumulative adsorption surface area                              2.092e+01 m²/g
DH method cumulative desorption surface area                              2.517e+01 m²/g
DFT cumulative surface area                                               1.453e+01 m²/g
 
                                          Pore Volume Data
 
Total pore volume for pores with Radius
less than 937.42 Å at P/Po = 0.989664                                     1.504e-01 cc/g
BJH method cumulative adsorption pore volume                              1.505e-01 cc/g
BJH method cumulative desorption pore volume                              1.527e-01 cc/g
DH method cumulative adsorption pore volume                               1.463e-01 cc/g
DH method cumulative desorption pore volume                               1.483e-01 cc/g
HK method micropore volume                                                6.818e-03 cc/g
SF method micropore volume                                                5.379e-03 cc/g
DFT method cumulative pore volume                                         6.252e-02 cc/g
 
                                           Pore Size Data
 
Average pore Radius                                                       1.851e+02 Å
BJH method adsorption pore Radius (Mode Dv(r))                            4.450e+00 Å
BJH method desorption pore Radius (Mode Dv(r))                            1.913e+01 Å
DH method adsorption pore Radius (Mode Dv(r))                             4.450e+00 Å
DH method desorption pore Radius (Mode Dv(r))                             1.913e+01 Å
HK method pore Radius (Mode)                                              1.838e+00 Å
SF method pore Radius (Mode)                                              2.261e+00 Å
DFT pore Radius (Mode)                                                    7.655e+01 Å

File: Synthesis of barbituric acid doped carbon nitride for efficient solar-driven photocatalytic degradation of aniline/data/CN-BET/1/TXT/1 (Isotherm).txt
                      Quantachrome QuadraWin - Data Acquisition and Reduction
                                         for QuadraSorb SI
                      ?2000-12, Quantachrome Instruments. All rights reserved.
                                            version 5.11

Analysis                                          Report
Operator:      operator       Date:11/5/2016      Operator: operator            Date:2016/11/06
Sample ID:     3                   Filename:      6.QPS
Sample Desc:                       Comment:        
Sample weight: 0.0935 g
Analysis Time: 278.3 min           End of run:    11/5/2016 0:59:18   Instrument:    QuadraSorb Station 4
Void Vol.:     He Mode.Cell: 9mm large bulbRun modeStandard           Instrument version:6.00
Thermal delay: 180 sec             He evac time:  1 min
Outgas Time:   3.0 hrs             OutgasTemp:    300.0 C
Analysis gas:  Nitrogen            Bath Temp:     77.3 K
Press. Tolerance:0.050/0.050 (ads/des)Equil time: 30/30 sec (ads/des) Equil timeout: 300/300 sec (ads/des)
                                     Data Reduction Parameters
Adsorbate      Nitrogen                 Temperature    77.350K
 
               Molec. Wt.: 28.013       Cross Section: 16.200  Å~2    Liquid Density: 0.808  g/cc

                     Relative                                        Volume @ STP
                     Pressure                                               
                                                                         cc/g

                        4.88351e-03                                       2.8846
                        9.58739e-03                                       3.1408
                        2.97873e-02                                       3.5586
                        5.02384e-02                                       3.7655
                        1.00044e-01                                       4.1212
                        1.49200e-01                                       4.3904
                        1.99645e-01                                       4.6684
                        2.49751e-01                                       4.9735
                        2.99205e-01                                       5.2891
                        3.50059e-01                                       5.4571
                        4.00662e-01                                       5.9290
                        4.49406e-01                                       6.2635
                        5.00583e-01                                       6.5752
                        5.49978e-01                                       6.9605
                        6.00635e-01                                       7.4015
                        6.24314e-01                                       7.5771
                        6.51031e-01                                       7.8979
                        6.74524e-01                                       8.2140
                        6.99671e-01                                       8.4768
                        7.25305e-01                                       8.8663
                        7.49348e-01                                       9.3966
                        7.74854e-01                                       9.6906
                        8.01271e-01                                      10.6516
                        8.25249e-01                                      11.3570
                        8.49036e-01                                      12.4739
                        8.75447e-01                                      14.2225
                        8.99687e-01                                      16.6055
                        9.49587e-01                                      29.3055
                        9.89664e-01                                      97.2404
                        9.49906e-01                                      43.9454
                        9.00086e-01                                      24.0188
                        8.74792e-01                                      20.1857
                        8.50018e-01                                      18.0633
                        8.25299e-01                                      16.3507
                        7.99497e-01                                      14.9793
                        7.72498e-01                                      14.2471
                        7.48519e-01                                      13.4313
                        7.24768e-01                                      12.7453
                        7.00469e-01                                      12.1194
                        6.73731e-01                                      11.7459
                        6.49941e-01                                      11.2700
                        6.25947e-01                                      10.7617
                        6.00565e-01                                      10.3812
                        5.50050e-01                                       9.6960
                        5.00542e-01                                       9.0539
                        4.49920e-01                                       7.7859
                        4.00270e-01                                       7.2446
                        3.49662e-01                                       6.7254
                        2.98703e-01                                       6.2001
                        2.49299e-01                                       5.6941
                        1.99956e-01                                       5.1950
                        1.50015e-01                                       4.6622
                        1.00253e-01                                       4.1250
                        5.04882e-02                                       3.4793

File: Synthesis of barbituric acid doped carbon nitride for efficient solar-driven photocatalytic degradation of aniline/data/CN-BET/1/TXT/1 (Total Pore Volume).txt
                      Quantachrome QuadraWin - Data Acquisition and Reduction
                                         for QuadraSorb SI
                      ?2000-12, Quantachrome Instruments. All rights reserved.
                                            version 5.11

Analysis                                          Report
Operator:      operator       Date:11/5/2016      Operator: operator            Date:2016/11/06
Sample ID:     3                   Filename:      6.QPS
Sample Desc:                       Comment:        
Sample weight: 0.0935 g
Analysis Time: 278.3 min           End of run:    11/5/2016 0:59:18   Instrument:    QuadraSorb Station 4
Void Vol.:     He Mode.Cell: 9mm large bulbRun modeStandard           Instrument version:6.00
Thermal delay: 180 sec             He evac time:  1 min
Outgas Time:   3.0 hrs             OutgasTemp:    300.0 C
Analysis gas:  Nitrogen            Bath Temp:     77.3 K
Press. Tolerance:0.050/0.050 (ads/des)Equil time: 30/30 sec (ads/des) Equil timeout: 300/300 sec (ads/des)
                                     Data Reduction Parameters
Adsorbate      Nitrogen                 Temperature    77.350K
 
               Molec. Wt.: 28.013       Cross Section: 16.200  Å~2    Liquid Density: 0.808  g/cc


                                         Total Pore Volume summary
                                         Total Pore Volume
 
                                   Total pore volume = 1.504e-01 cc/g for
                                 pores smaller than 937.4 Å (Radius)
                                          at P/Po = 0.98966

File: Synthesis of barbituric acid doped carbon nitride for efficient solar-driven photocatalytic degradation of aniline/data/CN-BET/1/TXT/1(BJH Pore Size Distribution  Adsorption ).txt
                      Quantachrome QuadraWin - Data Acquisition and Reduction
                                         for QuadraSorb SI
                      ?2000-12, Quantachrome Instruments. All rights reserved.
                                            version 5.11

Analysis                                          Report
Operator:      operator       Date:11/5/2016      Operator: operator            Date:2016/11/06
Sample ID:     3                   Filename:      6.QPS
Sample Desc:                       Comment:        
Sample weight: 0.0935 g
Analysis Time: 278.3 min           End of run:    11/5/2016 0:59:18   Instrument:    QuadraSorb Station 4
Void Vol.:     He Mode.Cell: 9mm large bulbRun modeStandard           Instrument version:6.00
Thermal delay: 180 sec             He evac time:  1 min
Outgas Time:   3.0 hrs             OutgasTemp:    300.0 C
Analysis gas:  Nitrogen            Bath Temp:     77.3 K
Press. Tolerance:0.050/0.050 (ads/des)Equil time: 30/30 sec (ads/des) Equil timeout: 300/300 sec (ads/des)
                                     Data Reduction Parameters
t-Method       Calc. method: de Boer
 
BJH/DH method  Moving pt. avg.: off
Adsorbate      Nitrogen                 Temperature    77.350K
               Molec. Wt.: 28.013       Cross Section: 16.200  Å~2    Liquid Density: 0.808  g/cc

    Radius      Pore Volume    Pore Surf       dV(r)         dS(r)       dV(logr)      dS(logr)
                                 Area                                                       
       Å           cc/g          m²/g         cc/Å/g        m²/Å/g         cc/g          cc/g

      4.4497        7.5898e-04    3.4114e+00    1.7701e-03    7.9562e+00    1.8122e-02    8.1454e+01
      5.1872        1.3349e-03    5.6318e+00    5.5044e-04    2.1223e+00    6.5521e-03    2.5263e+01
      6.0701        1.3374e-03    5.6401e+00    3.5084e-06    1.1560e-02    4.8979e-05    1.6138e-01
      7.1267        1.3374e-03    5.6401e+00    0.0000e+00    0.0000e+00    0.0000e+00    0.0000e+00
      8.4359        1.3374e-03    5.6401e+00    0.0000e+00    0.0000e+00    0.0000e+00    0.0000e+00
      9.6685        1.3551e-03    5.6766e+00    1.4239e-05    2.9455e-02    3.1656e-04    6.5484e-01
     10.9275        1.5585e-03    6.0491e+00    1.5927e-04    2.9150e-01    4.0029e-03    7.3263e+00
     12.2407        1.8331e-03    6.4976e+00    2.0357e-04    3.3261e-01    5.7319e-03    9.3653e+00
     13.6748        1.8331e-03    6.4976e+00    0.0000e+00    0.0000e+00    0.0000e+00    0.0000e+00
     15.2815        2.6253e-03    7.5345e+00    4.6777e-04    6.1221e-01    1.6443e-02    2.1520e+01
     17.0575        2.8998e-03    7.8563e+00    1.4769e-04    1.7317e-01    5.7950e-03    6.7946e+00
     19.1214        2.9788e-03    7.9390e+00    3.4808e-05    3.6407e-02    1.5307e-03    1.6011e+00
     21.5590        3.2510e-03    8.1915e+00    1.0445e-04    9.6897e-02    5.1788e-03    4.8043e+00
     24.4907        3.5680e-03    8.4504e+00    9.7333e-05    7.9486e-02    5.4807e-03    4.4757e+00
     27.0156        3.5810e-03    8.4600e+00    7.2471e-06    5.3651e-03    4.5064e-04    3.3362e-01
     29.0555        3.9162e-03    8.6907e+00    1.4652e-04    1.0085e-01    9.7974e-03    6.7439e+00
     31.3468        4.2699e-03    8.9164e+00    1.5411e-04    9.8327e-02    1.1119e-02    7.0939e+00
     33.9065        4.3937e-03    8.9894e+00    4.3819e-05    2.5847e-02    3.4190e-03    2.0168e+00
     37.0046        4.7944e-03    9.2059e+00    1.1882e-04    6.4220e-02    1.0117e-02    5.4682e+00
     40.5650        5.5449e-03    9.5760e+00    2.0022e-04    9.8717e-02    1.8688e-02    9.2140e+00
     44.8384        5.5886e-03    9.5955e+00    9.1192e-06    4.0676e-03    9.4060e-04    4.1955e-01
     50.3352        7.1597e-03    1.0220e+01    2.5360e-04    1.0076e-01    2.9355e-02    1.1664e+01
     57.0139        8.0929e-03    1.0547e+01    1.3029e-04    4.5706e-02    1.7082e-02    5.9924e+00
     65.2198        9.8666e-03    1.1091e+01    1.9176e-04    5.8803e-02    2.8748e-02    8.8158e+00
     76.9621        1.2792e-02    1.1851e+01    2.0548e-04    5.3399e-02    3.6310e-02    9.4359e+00
     93.7890        1.6914e-02    1.2730e+01    2.1231e-04    4.5274e-02    4.5685e-02    9.7421e+00
    151.8505        3.9342e-02    1.5684e+01    2.3192e-04    3.0545e-02    7.8270e-02    1.0309e+01
    568.8104        1.5049e-01    1.9592e+01    1.5077e-04    5.3012e-03    1.6578e-01    5.8290e+00

                                           BJH adsorption summary
 
                                    Surface Area =        19.592 m²/g
                                     Pore Volume =         0.150 cc/g
                               Pore Radius Dv(r) =         4.450 Å

File: Synthesis of barbituric acid doped carbon nitride for efficient solar-driven photocatalytic degradation of aniline/data/CN-BET/1/TXT/1(Multi-Point BET).txt
                      Quantachrome QuadraWin - Data Acquisition and Reduction
                                         for QuadraSorb SI
                      ?2000-12, Quantachrome Instruments. All rights reserved.
                                            version 5.11

Analysis                                          Report
Operator:      operator       Date:11/5/2016      Operator: operator            Date:2016/11/06
Sample ID:     3                   Filename:      6.QPS
Sample Desc:                       Comment:        
Sample weight: 0.0935 g
Analysis Time: 278.3 min           End of run:    11/5/2016 0:59:18   Instrument:    QuadraSorb Station 4
Void Vol.:     He Mode.Cell: 9mm large bulbRun modeStandard           Instrument version:6.00
Thermal delay: 180 sec             He evac time:  1 min
Outgas Time:   3.0 hrs             OutgasTemp:    300.0 C
Analysis gas:  Nitrogen            Bath Temp:     77.3 K
Press. Tolerance:0.050/0.050 (ads/des)Equil time: 30/30 sec (ads/des) Equil timeout: 300/300 sec (ads/des)
                                     Data Reduction Parameters
Adsorbate      Nitrogen                 Temperature    77.350K
 
               Molec. Wt.: 28.013       Cross Section: 16.200  Å~2    Liquid Density: 0.808  g/cc

            Relative                      Volume @ STP                1 / [ W((Po/P) - 1) ]
            Pressure                                                             
              P/Po                            cc/g                               

               5.02384e-02                     3.7655                          1.1239e+01
               1.00044e-01                     4.1212                          2.1582e+01
               1.49200e-01                     4.3904                          3.1958e+01
               1.99645e-01                     4.6684                          4.2752e+01
               2.49751e-01                     4.9735                          5.3554e+01
               2.99205e-01                     5.2891                          6.4587e+01

                                                BET summary
                                           Slope =       214.086
                                       Intercept =         2.157e-01
                      Correlation coefficient, r =         0.999931
                                       C constant=       993.654
 
                                    Surface Area =        16.251 m²/g

File: Synthesis of barbituric acid doped carbon nitride for efficient solar-driven photocatalytic degradation of aniline/data/CN-BET/6/TXT/6 (Area-Volume Summary).txt
                      Quantachrome QuadraWin - Data Acquisition and Reduction
                                         for QuadraSorb SI
                      ?2000-12, Quantachrome Instruments. All rights reserved.
                                            version 5.11

Analysis                                          Report
Operator:      operator       Date:11/4/2016      Operator: operator            Date:2016/11/06
Sample ID:     1                   Filename:      1.QPS
Sample Desc:                       Comment:        
Sample weight: 0.1031 g
Analysis Time: 297.6 min           End of run:    11/4/2016 12:55:53  Instrument:    QuadraSorb Station 2
Void Vol.:     He Mode.Cell: 9mm large bulbRun modeStandard           Instrument version:6.00
Thermal delay: 180 sec             He evac time:  1 min
Outgas Time:   3.0 hrs             OutgasTemp:    300.0 C
Analysis gas:  Nitrogen            Bath Temp:     77.3 K
Press. Tolerance:0.050/0.050 (ads/des)Equil time: 30/30 sec (ads/des) Equil timeout: 300/300 sec (ads/des)
                                     Data Reduction Parameters
               Thermal Transpiration: onEff. mol. diameter (D): 3.54 ÅEff. cell stem diam. (d): 4.0000 mm
 
t-Method       Calc. method: de Boer
BJH/DH method  Moving pt. avg.: off
HK method      Tabulated data interval: 1
SF method      Tabulated data interval: 1
DFT method     Calc. Model: N2 at 77 K on carbon (slit pore, NLDFT equilibrium model)
               Rel. press. range: 0.0000 - 1.0000                     Moving pt. avg: off
Adsorbate      Nitrogen                 Temperature    77.350K
               Molec. Wt.: 28.013       Cross Section: 16.200  Å~2    Liquid Density: 0.808  g/cc
Adsorbent      Carbon


                                         Surface Area Data
 
MultiPoint BET                                                            1.047e+01 m²/g
BJH method cumulative adsorption surface area                             1.184e+01 m²/g
BJH method cumulative desorption surface area                             1.246e+01 m²/g
DH method cumulative adsorption surface area                              1.431e+01 m²/g
DH method cumulative desorption surface area                              1.263e+01 m²/g
DFT cumulative surface area                                               9.751e+00 m²/g
 
                                          Pore Volume Data
 
Total pore volume for pores with Radius
less than 837.04 Å at P/Po = 0.988404                                     1.261e-01 cc/g
BJH method cumulative adsorption pore volume                              1.268e-01 cc/g
BJH method cumulative desorption pore volume                              1.264e-01 cc/g
DH method cumulative adsorption pore volume                               1.237e-01 cc/g
DH method cumulative desorption pore volume                               1.227e-01 cc/g
HK method micropore volume                                                4.642e-03 cc/g
SF method micropore volume                                                3.795e-03 cc/g
DFT method cumulative pore volume                                         4.053e-02 cc/g
 
                                           Pore Size Data
 
Average pore Radius                                                       2.409e+02 Å
BJH method adsorption pore Radius (Mode Dv(r))                            4.458e+00 Å
BJH method desorption pore Radius (Mode Dv(r))                            1.914e+01 Å
DH method adsorption pore Radius (Mode Dv(r))                             4.458e+00 Å
DH method desorption pore Radius (Mode Dv(r))                             1.914e+01 Å
HK method pore Radius (Mode)                                              1.838e+00 Å
SF method pore Radius (Mode)                                              2.261e+00 Å
DFT pore Radius (Mode)                                                    7.655e+01 Å

File: Synthesis of barbituric acid doped carbon nitride for efficient solar-driven photocatalytic degradation of aniline/data/CN-BET/6/TXT/6 (Isotherm).txt
                      Quantachrome QuadraWin - Data Acquisition and Reduction
                                         for QuadraSorb SI
                      ?2000-12, Quantachrome Instruments. All rights reserved.
                                            version 5.11

Analysis                                          Report
Operator:      operator       Date:11/4/2016      Operator: operator            Date:2016/11/06
Sample ID:     1                   Filename:      1.QPS
Sample Desc:                       Comment:        
Sample weight: 0.1031 g
Analysis Time: 297.6 min           End of run:    11/4/2016 12:55:53  Instrument:    QuadraSorb Station 2
Void Vol.:     He Mode.Cell: 9mm large bulbRun modeStandard           Instrument version:6.00
Thermal delay: 180 sec             He evac time:  1 min
Outgas Time:   3.0 hrs             OutgasTemp:    300.0 C
Analysis gas:  Nitrogen            Bath Temp:     77.3 K
Press. Tolerance:0.050/0.050 (ads/des)Equil time: 30/30 sec (ads/des) Equil timeout: 300/300 sec (ads/des)
                                     Data Reduction Parameters
Adsorbate      Nitrogen                 Temperature    77.350K
 
               Molec. Wt.: 28.013       Cross Section: 16.200  Å~2    Liquid Density: 0.808  g/cc

                     Relative                                        Volume @ STP
                     Pressure                                               
                                                                         cc/g

                        4.94910e-03                                       2.0967
                        9.71660e-03                                       2.2483
                        2.97534e-02                                       2.5063
                        5.01929e-02                                       2.6081
                        9.98743e-02                                       2.8399
                        1.49796e-01                                       2.9944
                        2.00043e-01                                       3.1298
                        2.49454e-01                                       3.2067
                        2.99082e-01                                       3.4673
                        3.49588e-01                                       3.6232
                        3.99884e-01                                       3.7577
                        4.49842e-01                                       3.9946
                        4.99837e-01                                       4.1556
                        5.50404e-01                                       4.2454
                        6.01091e-01                                       4.5537
                        6.24812e-01                                       4.6442
                        6.50028e-01                                       4.8687
                        6.75218e-01                                       5.0312
                        6.99984e-01                                       5.2004
                        7.25986e-01                                       5.2402
                        7.49953e-01                                       5.6914
                        7.75722e-01                                       5.9652
                        8.00493e-01                                       6.0920
                        8.24315e-01                                       6.8122
                        8.49551e-01                                       7.5801
                        8.73973e-01                                       8.4727
                        9.00278e-01                                      10.1997
                        9.48635e-01                                      18.6316
                        9.88404e-01                                      81.5344
                        9.50430e-01                                      28.4997
                        8.99320e-01                                      14.4162
                        8.76143e-01                                      12.0243
                        8.50232e-01                                      10.2575
                        8.24573e-01                                       9.4055
                        7.98702e-01                                       8.6357
                        7.75771e-01                                       8.0530
                        7.50217e-01                                       7.5453
                        7.25728e-01                                       7.2202
                        7.00976e-01                                       6.9134
                        6.75597e-01                                       6.6349
                        6.50503e-01                                       6.3561
                        6.25648e-01                                       6.2131
                        6.00191e-01                                       6.0158
                        5.49662e-01                                       5.6334
                        5.00207e-01                                       5.2460
                        4.50696e-01                                       4.5121
                        4.00281e-01                                       4.2472
                        3.49276e-01                                       4.0091
                        3.00427e-01                                       3.7577
                        2.49120e-01                                       3.5100
                        1.99931e-01                                       3.2743
                        1.49820e-01                                       3.0396
                        1.00061e-01                                       2.7872
                        5.02703e-02                                       2.4674

File: Synthesis of barbituric acid doped carbon nitride for efficient solar-driven photocatalytic degradation of aniline/data/CN-BET/6/TXT/6 (Multi-Point BET).txt
                      Quantachrome QuadraWin - Data Acquisition and Reduction
                                         for QuadraSorb SI
                      ?2000-12, Quantachrome Instruments. All rights reserved.
                                            version 5.11

Analysis                                          Report
Operator:      operator       Date:11/4/2016      Operator: operator            Date:2016/11/06
Sample ID:     1                   Filename:      1.QPS
Sample Desc:                       Comment:        
Sample weight: 0.1031 g
Analysis Time: 297.6 min           End of run:    11/4/2016 12:55:53  Instrument:    QuadraSorb Station 2
Void Vol.:     He Mode.Cell: 9mm large bulbRun modeStandard           Instrument version:6.00
Thermal delay: 180 sec             He evac time:  1 min
Outgas Time:   3.0 hrs             OutgasTemp:    300.0 C
Analysis gas:  Nitrogen            Bath Temp:     77.3 K
Press. Tolerance:0.050/0.050 (ads/des)Equil time: 30/30 sec (ads/des) Equil timeout: 300/300 sec (ads/des)
                                     Data Reduction Parameters
Adsorbate      Nitrogen                 Temperature    77.350K
 
               Molec. Wt.: 28.013       Cross Section: 16.200  Å~2    Liquid Density: 0.808  g/cc

            Relative                      Volume @ STP                1 / [ W((Po/P) - 1) ]
            Pressure                                                             
              P/Po                            cc/g                               

               5.01929e-02                     2.6081                          1.6212e+01
               9.98743e-02                     2.8399                          3.1260e+01
               1.49796e-01                     2.9944                          4.7078e+01
               2.00043e-01                     3.1298                          6.3927e+01
               2.49454e-01                     3.2067                          8.2929e+01
               2.99082e-01                     3.4673                          9.8465e+01

                                                BET summary
                                           Slope =       334.459
                                       Intercept =        -1.798e+00
                      Correlation coefficient, r =         0.999358
                                       C constant=      -184.999
 
                                    Surface Area =        10.469 m²/g

File: Synthesis of barbituric acid doped carbon nitride for efficient solar-driven photocatalytic degradation of aniline/data/CN-BET/6/TXT/6 (Total Pore Volume).txt
                      Quantachrome QuadraWin - Data Acquisition and Reduction
                                         for QuadraSorb SI
                      ?2000-12, Quantachrome Instruments. All rights reserved.
                                            version 5.11

Analysis                                          Report
Operator:      operator       Date:11/4/2016      Operator: operator            Date:2016/11/06
Sample ID:     1                   Filename:      1.QPS
Sample Desc:                       Comment:        
Sample weight: 0.1031 g
Analysis Time: 297.6 min           End of run:    11/4/2016 12:55:53  Instrument:    QuadraSorb Station 2
Void Vol.:     He Mode.Cell: 9mm large bulbRun modeStandard           Instrument version:6.00
Thermal delay: 180 sec             He evac time:  1 min
Outgas Time:   3.0 hrs             OutgasTemp:    300.0 C
Analysis gas:  Nitrogen            Bath Temp:     77.3 K
Press. Tolerance:0.050/0.050 (ads/des)Equil time: 30/30 sec (ads/des) Equil timeout: 300/300 sec (ads/des)
                                     Data Reduction Parameters
Adsorbate      Nitrogen                 Temperature    77.350K
 
               Molec. Wt.: 28.013       Cross Section: 16.200  Å~2    Liquid Density: 0.808  g/cc


                                         Total Pore Volume summary
                                         Total Pore Volume
 
                                   Total pore volume = 1.261e-01 cc/g for
                                 pores smaller than 837.0 Å (Radius)
                                          at P/Po = 0.98840
